Repository: mckayHales/weld-test-console

# AWS D1.1/D1.1M:2025 reference for Weld Sync

These files came out of a claude.ai Project ("Weld Sync", Nov 2026). In that project McKay photographed sections of his D1.1:2025 book, and Claude built requirement checklists from the photos. Every requirement in them is tied to a clause, table or figure number.

| File | What it is |
|---|---|
| `clause-map.md` | Where everything lives in the 2025 edition. Includes a list of changes from 2020: the table renumbering and the plate/pipe split. |
| `wqtr-checklist.md` | Welder qualification. Table 6.13 essential variables, Tables 6.11/6.12 (plate), Tables 10.8/10.12 (pipe), coupons, acceptance criteria, retests. |
| `wps-prequalified-checklist.md` | Clause 5: Table 5.5 content and tolerances, Tables 5.4/5.6/5.7/5.11, the gas rule in 5.6.4, Fig. 5.1 B-U2a rows. |
| `visual-inspection-checklist.md` | Table 8.1, Table 10.14, Tables 7.8/7.9 weld profiles, and Clause 8 inspector duties. |
| `findings-weld-west-2026-11.md` | A worked review of a real WPS, two WPQRs and an inspection report produced by the app. |
| `TODO.md` | The Weld Sync code changes that came out of that review. **Start here.** |

## Rules for using these in code

- **CODE** items are requirements. **BP** items are best practice. Don't enforce BP as if it were code.
- **[VERIFY]** marks either a reading that's unclear in the photo or a suspected misprint in the printed code. **Do not hard-code a [VERIFY] value.** Surface it to the inspector instead, or leave it blank.
- **[GAP]** means the page hasn't been photographed yet. Don't fill a gap from memory or from D1.1:2020.
- The **printed-code issues** lists (WQTR checklist §7, findings doc end) record misprints in the 2025 book, such as Table 10.12's box row min > max, and 7.23 citing "10.15". Where the app cites a clause, cite the correct one.
- McKay is the inspector of record. The app drafts; he decides.

The project in claude.ai is the master copy. If the checklists change there, re-copy them here.

File: docs/d1.1-2025/clause-map.md
# AWS D1.1/D1.1M:2025 — Clause Map for Weld Sync Document Checks

Source: McKay's photos of the 2025 front matter, TOC pp. xiii–xvii, List of Tables pp. xviii–xx, List of Figures pp. xx–xxiv. Numbers and titles below are copied from those pages. Page numbers are the printed code page numbers.

Notes on the photos:
- The List of Tables title for Table 5.7 appears to read "Groups I, II, III, IV, and IV Metals". The table itself (p. 76) reads "Groups I, II, III, IV, and V".
- AWS underlines revised text. The underlining visible in the lists is called out in Section 2.

---

## 1. Clause map (2025 numbering)

### A. WQTRs — welder / welding operator / tack welder qualification

**Clause 6, Part A: General Requirements (p. 128)**
- 6.1 Scope (p. 128)
- 6.2 General (p. 128)
- 6.3 Common Requirements for WPS and Welding Personnel Performance Qualification (p. 129)

**Clause 6, Part C: Performance Qualification (pp. 137–141)**
- 6.17 General (p. 137)
- 6.18 Type of Qualification Tests Required (p. 138)
- 6.19 Weld Types for Welder and Welding Operator Performance Qualification (p. 139)
- 6.20 Preparation of Performance Qualification Forms (p. 139)
- 6.21 Essential Variables (p. 139)
- 6.22 CJP Groove Welds for Nontubular Connections (p. 139)
- 6.23 Methods of Testing and Acceptance Criteria for Welder and Welding Operator Qualification (p. 140)
- 6.24 Method of Testing and Acceptance Criteria for Tack Welder Qualification (p. 141)
- 6.25 Retest (p. 141)

**Tables (plate)**
- Table 6.11: Welding Personnel Qualification—Production Welding Positions Qualified by Plate Tests (p. 160)
- Table 6.12: Welder and Welding Operator Qualification—Tests on Plate—Number and Type of Specimens and Range of Thickness Qualified (p. 161)
- Table 6.13: Welding Personnel Performance Essential Variable Changes Requiring Requalification (p. 162)
- Table 6.14: Electrode Classification Groups (p. 162)
- Table 6.10: Code-Approved Base Metals and Filler Metals Requiring Qualification per Clause 6 (p. 156). This is a base-metal reference.

**Figures (plate)**
- Figures 6.1–6.4: Positions of groove and fillet welds, and of test plates (pp. 165–168)
- Figures 6.8 and 6.9: Face/root bend and side bend specimens (pp. 171–172)
- Figures 6.11–6.13: Guided bend test jigs (pp. 174–176)
- Figure 6.19: Plug and Slot Weld Test Coupon—WPS or Welder/Welding Operator Qualification (p. 182)
- Figure 6.20: Method of Rupturing Specimen—Tack Welder Qualification (p. 183)
- Figure 6.21: Test Coupon—Performance Qualification Welder and Welding Operator for SMAW, SAW, GMAW, FCAW, and GTAW (p. 184)
- Figure 6.22: Butt Joint for Welding Operator Qualification—ESW and EGW (p. 185)
- Figures 6.23–6.25: Fillet weld test options 1–3 (pp. 186–188)
- Figure 6.26: Fillet Acute Angle Heel Test (p. 188)
- Figure 6.27: Fillet Weld Break Specimen—Tack Welder Qualification (p. 189)

**Clause 10, Part C, Common Requirements (p. 296)**
- 10.11 Common Requirements for WPS and Welding Personnel Performance Qualification. Applies to pipe and tube.

**Clause 10, Part D: Performance Qualification, pipe and box tube (pp. 298–299)**
- 10.16 Production Welding Positions, Thicknesses, and Diameters Qualified (p. 298)
- 10.17 Weld Types for Welder and Welding Operator Performance Qualification (p. 298)
- 10.18 CJP Groove Welds for Tubular Connections (p. 299)
- 10.19 PJP Groove Welds for Tubular Connections (p. 299)
- 10.20 Fillet Welds for Tubular Connections (p. 299)
- 10.21 Methods of Testing and Acceptance Criteria for Welder and Welding Operator Qualification (p. 299)

**Tables and figures (pipe and box tube)**
- Table 10.8: WPS, Welder and Welding Operator Qualification—Production Welding Positions Qualified by Pipe and Box Tube Tests (p. 313)
- Table 10.12: Welder and Welding Operator Qualification—Number and Type of Specimens and Range of Thickness and Diameter Qualified (p. 317)
- Figures 10.12 and 10.13: Positions of test pipe or tubing, for groove and for fillet welds (pp. 337–338)
- Figure 10.17: Tubular Butt Joint—Welder and WPS Qualification without and with Backing (p. 342)
- Figure 10.18: Acute Angle Heel Test (p. 342)
- Figures 10.19–10.21: T-, Y- and K-connection test joints (pp. 343–345)
- Figure 10.22: Location of Test Specimens on Welded Test Pipe and Box Tubing—Welder Qualification (p. 346)

**Inspection, records and forms**
- 8.4 Inspection of Welder, Welding Operator, and Tack Welder Qualifications (p. 225)
- Annex J (Informative): Sample Welding Forms (p. 407)

### B. WPSs — prequalified

**Clause 5: Prequalification of WPSs (pp. 62–67)**
- 5.1 Scope
- 5.2 General WPS Requirements (Part A)
- 5.3 Base Metal (Part B)
- 5.4 Weld Joints (Part C)
- 5.5 Welding Processes (Part D)
- 5.6 Filler Metal and Shielding Gas (Part E)
- 5.7 Preheat and Interpass Temperature Requirements (Part F)
- 5.8 WPS Requirements (Part G)
- 5.9 Postweld Heat Treatment (Part H)

**Tables**
- Table 5.1: Prequalified SMAW WPS Requirements (p. 68)
- Table 5.2: Prequalified SAW WPS Requirements (p. 69)
- Table 5.3: Prequalified GMAW (solid wire) WPS Requirements (p. 70)
- Table 5.4: Prequalified FCAW and GMAW Metal Cored WPS Requirements (p. 71)
- Table 5.5: Essential Variables for Prequalified WPSs (p. 72)
- Table 5.6: Approved Base Metals for Prequalified WPSs (p. 73)
- Table 5.7: Filler Metals for Matching Strength (p. 76)
- Table 5.8: Minimum Prequalified PJP Groove Weld Size (S) (p. 80)
- Table 5.9: Filler Metal Requirements for Exposed Bare Applications of Weathering Steels (p. 80)
- Table 5.10: Prequalified WPS Shielding Gas Options for GMAW Electrodes Conforming to AWS A5.18/A5.18M (p. 80)
- Table 5.11: Prequalified Minimum Preheat and Interpass Temperature (p. 81)

**Figures**
- Figure 5.1: Prequalified CJP groove joint details (in. p. 86, mm p. 97). The notes are on p. 85.
- Figure 5.2: Prequalified PJP groove joint details (in. p. 108, mm p. 116)
- Figure 5.3: Prequalified fillet weld joint details (in. p. 124, mm p. 125)
- Figure 5.4: Prequalified Skewed T-Joint Details (p. 126)
- Figure 5.5: Prequalified CJP Groove, T-, and Corner Joint (p. 127)
- Figure 5.6: Weld Bead in which Depth and Width Exceed the Width of the Weld Face (p. 127)

**Tubular prequalification, Clause 10, Part B (p. 295)**
- 10.8 Fillet Weld Requirements
- 10.9 PJP Requirements
- 10.10 CJP Groove Weld Requirements
- Tables 10.5–10.7 (pp. 310–312)
- Figures 10.5–10.11 (pp. 328–336)

**Related fabrication requirements, Clause 7**
- 7.3 Welding Consumables and Electrode Requirements (p. 193)
- 7.6 Preheat and Interpass Temperatures (p. 196)
- 7.9 Backing (p. 198)
- Table 7.1: Allowable Atmospheric Exposure of Low-Hydrogen Electrodes (p. 212)

**Annexes**
- Annex B (Normative): Guideline on Alternative Methods for Determining Preheat (p. 357)
- Annex K (Informative): Contents of Prequalified WPS (p. 429)
- Annex L (Informative): Filler Metal Strength Properties (p. 431)

**Inspection**
- 8.3 Inspection of WPSs (p. 225)

### C. WPSs qualified by test, and PQRs

**Clause 6, Part B: WPS Qualification (pp. 129–137)**
- 6.4 Production Welding Positions Qualified (p. 129)
- 6.5 Type of Qualification Tests (p. 129)
- 6.6 Weld Types for WPS Qualification (p. 130)
- 6.7 Preparation of WPS (p. 130)
- 6.8 Essential Variables (p. 130)
- 6.9 WPS Requirements for Production Welding Using Existing Non-Waveform or Waveform WPSs (p. 132)
- 6.10 Methods of Testing and Acceptance Criteria for WPS Qualification (p. 132)
- 6.11 CJP Groove Welds (p. 134)
- 6.12 PJP Groove Welds (p. 134)
- 6.13 Fillet Welds (p. 135)
- 6.14 Plug and Slot Welds (p. 136)
- 6.15 Consumable Verification Test (p. 136)
- 6.16 Welding Processes Requiring Qualification (p. 137)

**Clause 6, Part D: CVN Toughness Testing (pp. 141–144).** Applies only when the contract requires CVN testing.
- 6.26 General: CVN Testing
- 6.27 CVN Tests
- 6.28 Combining FCAW-S with Other Welding Processes in a Single Joint
- 6.29 Reporting

**Tables**
- Table 6.1: WPS Qualification—Production Welding Positions Qualified by Plate Tests (p. 145)
- Table 6.2: WPS Qualification—CJP groove welds, specimens and thickness range (p. 146)
- Table 6.3: WPS Qualification—PJP groove welds, specimens and thickness range (p. 146)
- Table 6.4: WPS Qualification—fillet welds, specimens and thickness range (p. 147)
- Table 6.5: WPS Qualification—plug and slot welds, specimens and thickness range (p. 148)
- Table 6.6: PQR Essential Variable Changes Requiring WPS Requalification for SMAW, SAW, GMAW, FCAW, and GTAW (p. 149)
- Table 6.7: PQR Essential Variable Changes Requiring WPS Requalification for ESW or EGW (p. 152)
- Table 6.8: PQR Supplementary Essential Variable Changes for CVN Testing Applications (p. 154)
- Table 6.9: Table 5.6, Table 6.10, and Unlisted Steels Qualified by PQR (p. 155)
- Table 6.10: Code-Approved Base Metals and Filler Metals Requiring Qualification per Clause 6 (p. 156)
- Table 6.15: CVN Test Temperature Reduction (p. 163)
- Table 6.16: CVN Acceptance Criteria for Sub-Size Specimens (p. 163)
- Table 6.17: Filler Metal Essential Variables—FCAW-S Substrate/Root (p. 164)

**Figures**
- Figure 6.5: ESW/EGW specimen locations (p. 169)
- Figure 6.6: Specimen locations on test plate over 3/8 in. thick (p. 170)
- Figure 6.7: Specimen locations on test plate 3/8 in. thick and under (p. 170)
- Figures 6.8–6.14: Bend specimens, tension specimens and jigs (pp. 171–177)
- Figure 6.15: Macroetch test assemblies for PJP weld size (p. 178)
- Figure 6.16: Fillet weld soundness tests for WPS qualification (p. 179)
- Figure 6.17: Plug/slot WPS coupon (p. 180)
- Figure 6.18: Consumables verification, 1 in. plate (p. 181)
- Figures 6.28–6.31: CVN and intermix (pp. 190–192)

**Tubular WPS qualification, Clause 10, Part C (pp. 296–298)**
- 10.12 Production Welding Positions Qualified
- 10.13 Type of Qualification Tests, Methods of Testing, and Acceptance Criteria for WPS Qualification
- 10.14 CJP Groove Welds for Tubular Connections
- 10.15 PJP and Fillet Welds Tubular T-, Y-, or K-Connections and Butt Joints
- Tables 10.8–10.11 (pp. 313–316)
- Figures 10.14–10.17 (pp. 339–342)

**Annex**
- Annex J: Sample Welding Forms (p. 407)

### D. Visual and NDT inspection reports

**Clause 1 and Clause 8, Part A**
- 1.5 Responsibilities (p. 2)
- 1.7 Mandatory and Nonmandatory Provisions (p. 3)
- 8.1 Scope (p. 223)
- 8.2 Inspection of Materials and Equipment (p. 225)
- 8.5 Inspection of Work and Records (p. 225)

**Clause 8, Part B**
- 8.6 Obligations of the Contractor (p. 226)

**Clause 8, Part C: Acceptance Criteria (pp. 226–229)**
- 8.7 Scope
- 8.8 Engineer's Approval for Alternate Acceptance Criteria
- 8.9 Visual Inspection
- 8.10 MT and PT
- 8.11 NDT
- 8.12 RT
- 8.13 UT

**Clause 8, Part D: NDT Procedures**
- 8.14 Procedures (p. 229)
- 8.15 Extent of Testing (p. 230)

**RT (Clause 8, Part E)**
- 8.16–8.18 (pp. 231–235)
- 8.18 Examination, Report, and Disposition of Radiographs (p. 235)
- Tables 8.4–8.6 (p. 250)
- Figures 8.1–8.3: Discontinuity acceptance criteria (pp. 255–263)
- Figures 8.4–8.10 (pp. 267–271)

**UT (Clause 8, Part F)**
- 8.19–8.31 (pp. 235–244)
- 8.26 Preparation and Disposition of Reports (p. 240)
- Tables 8.2 and 8.3: UT acceptance-rejection criteria (pp. 248–249)
- Tables 8.7 and 8.8 (pp. 251–253)

**Other methods (Clause 8, Part G)**
- 8.32–8.35 (pp. 244–245)
- Annex H: PAUT (p. 387), with Tables H.1–H.3
- Annex N: Alternative UT techniques (p. 445), with Table N.1 and Figure N.15, Report of UT (p. 460)

**Visual acceptance**
- Table 8.1: Visual Inspection Acceptance Criteria (p. 246)

**Workmanship items normally recorded on a visual report (Clause 7)**
- 7.13 Minimum Fillet Weld Sizes (p. 199) and Table 7.7 (p. 214)
- 7.21 Tolerance of Joint Dimensions (p. 204) and Figure 7.3 (p. 218)
- 7.22 Dimensional Tolerance of Welded Structural Members (p. 205)
- 7.23 Weld Profiles (p. 208), Tables 7.8 and 7.9 (p. 215), and Figure 7.4 (p. 219)
- 7.25 Repairs (p. 208)
- 7.17 Tack Welds and Construction Aid Welds (p. 202)
- 7.28 Arc Strikes (p. 210)
- 7.29 Weld Cleaning (p. 210)
- 7.30 Weld Tabs (p. 210)

**Tubular inspection (Clause 10, Part F, pp. 301–302)**
- 10.24 Visual Inspection
- 10.25 NDT
- 10.26 UT
- 10.27 RT Procedures
- 10.28 Supplementary RT Requirements for Tubular Connections
- 10.29 UT of Tubular T-, Y-, and K-Connections
- Table 10.14: Visual Inspection Acceptance Criteria, tubular (p. 320)
- Tables 10.15–10.17 (p. 321)
- Figures 10.23–10.29 (pp. 347–352)

**Annexes**
- Annex G (Normative): UT calibration with other approved blocks (p. 383)
- Annex O (Informative): UT Equipment Qualification and Inspection Forms (p. 461)

### E. Applies to all document types
- Clause 3: Terms and Definitions (pp. 6–16)
- 1.2 Standard Units of Measurement (p. 1)
- Clause 2: Normative References (p. 4)

---

## 2. Possible differences from D1.1:2020

**Basis.** The 2025 side of each comparison comes from the uploaded pages. The 2020 side comes from Claude's recollection of the 2020 edition, not an uploaded copy. Confidence is marked on each item. Confirm in the 2020 book before you rely on any of these. **In code, search for 2020 table numbers and update them.**

### High confidence: supported by the 2025 TOC itself

1. **Welder qualification tables are split between plate and pipe.**
   - In 2025, plate tests are in Clause 6 (Tables 6.11 and 6.12). Pipe and box tube tests are in Clause 10 (Table 10.8, Table 10.12 and 10.16).
   - The new title words are underlined in the TOC.
   - In 2020, one pair of Clause 6 tables covered plate, pipe and box tube together. From recollection these were Tables 6.10 and 6.11.
   - **Weld Sync impact:** pipe and tube coupons need their ranges from Clause 10 tables, not Clause 6.

2. **New Table 6.5 (plug and slot WPS qualification) renumbered Tables 6.6–6.17.** Every Clause 6 table after 6.5 sits one number higher than in 2020. For example:
   - The PQR essential-variable table is now **6.6**. From recollection it was 6.5 in 2020.
   - The welder essential-variable table is now **6.13**. From recollection it was 6.12.
   - Electrode Classification Groups is now **6.14**. From recollection it was 6.13.

3. **Clause 5 tables were reorganized.** Confirmed from the Clause 5 pages:
   - Prequalified WPS requirements are split by process in **Tables 5.1–5.4**.
   - Essential variables are in **Table 5.5**.
   - Approved base metals are in **Table 5.6** (2020: Table 5.3, from recollection).
   - Filler metals are in **Table 5.7**.
   - Preheat is in **Table 5.11**.

4. **New or renumbered Clause 6 figures.** Figures 6.15 and 6.17–6.31 are underlined. They include:
   - a new single performance test coupon figure, Figure 6.21
   - plug/slot coupons
   - consumables verification
   - fillet test options 1–3

5. **Clause 10 tables and figures renumbered.** Table numbers 10.13–10.17 and figure numbers 10.18–10.29 are underlined. Figure 10.17 now covers WPS qualification as well as welder qualification.

6. **Annex letters revised.** The letters for Annexes I, J and M–T are underlined in the TOC. Notes:
   - Annex C does not appear in the TOC.
   - Annex J is now Sample Welding Forms.
   - Annex K is Contents of Prequalified WPS.
   - Annex O is the UT forms.

   Don't carry 2020 annex references forward.

### Lower confidence: check against the 2020 book
7. 6.14 Plug and Slot Welds and 6.15 Consumable Verification Test may be new subclauses, or renumbered ones.
8. Clause 10 now has its own Part D (Performance Qualification) and Part F (Inspection) with Table 10.14 for tubular visual acceptance. I can't confirm which subclauses moved.
9. "F-numbers": D1.1:2025 groups SMAW electrodes in Table 6.14, "Electrode Classification Groups".

File: docs/d1.1-2025/visual-inspection-checklist.md
# Visual Inspection Report Checklist: AWS D1.1/D1.1M:2025

**Status:** Step 2, visual inspection reports. Usable now. The gaps are listed in section 7.

**Built from these uploaded pages:** 132, 208, 215, 219, 223–228, 246–247, 253, 300, 320 and 337–338.

**Conventions**
- **CODE** marks a requirement taken from the uploaded pages.
- **BP** marks a best-practice suggestion.
- **[GAP]** marks something that depends on a page not yet uploaded.

---

## 1. Inspector and record requirements (CODE)

| # | Requirement | Ref |
|---|---|---|
| 1.1 | Fabrication/erection inspection (the Contractor's) and verification inspection (for the Owner) are **separate functions**. The Contractor's inspector acts for the Contractor; the verification inspector acts for the Owner or Engineer. | 8.1.2, 8.1.3 |
| 1.2 | When NDT other than visual is required, the information furnished to bidders must say so: weld categories, extent and method. | 8.1.1 |
| 1.3 | Accepted inspector qualifications: CWI/SCWI (QC1); CSA W178.2 Level 2/3; AWS B5.1 WI/SWI; NDT Level II VT; or competent by training and experience. | 8.1.4.2 |
| 1.4 | Eye exam: Jaeger J-2 at 12 in, natural or corrected, at least every 3 years. Applies to inspectors, assistant inspectors and NDT personnel. | 8.1.4.6 |
| 1.5 | The inspector's qualification stays in effect while they are active and their eye exam is current. | 8.1.4.7 |
| 1.6 | The inspector ascertains that all welding conforms to the contract documents. | 8.1.5 |
| 1.7 | **The inspector must be furnished complete detailed drawings showing the size, length, type and location of all welds**, plus the material and quality requirements. | 8.1.6 |
| 1.8 | The inspector is notified in advance of operations subject to inspection. | 8.1.7 |
| 1.9 | Only code-conforming materials and equipment are used. | 8.2 |
| 1.10 | Prequalified WPSs conform to Clauses 5, 7 and 10. WPSs qualified by test conform to Clauses 6, 7 and 10. **Production welding follows code-compliant WPSs.** | 8.3.1–8.3.3 |
| 1.11 | **The inspector verifies production welding is done by welders, operators and tack welders qualified per Clause 6 or 10**, and that any required retest was passed before welding resumes. | 8.4.1 |
| 1.12 | If work quality appears deficient, the inspector may require a simple test (e.g., a fillet break) or full requalification. | 8.4.2 |
| 1.13 | **The size, length and location of all welds must conform to the code and the drawings. No unspecified welds may be added without the Engineer's approval.** | 8.5.1 |
| 1.14 | Observe joint preparation, assembly, technique and the performance of each welder at suitable intervals. | 8.5.2 |
| 1.15 | Size and contour are measured with suitable gages. Use strong light, magnifiers and similar aids for crack detection. Other acceptance criteria are allowed only with the Engineer's approval. | 8.5.3 |
| 1.16 | The inspector identifies each part or joint inspected and accepted, by a mark or another recording method. Die stamping cyclically loaded members needs the Engineer's approval. | 8.5.4 |
| 1.17 | The inspector keeps records of welder qualifications, WPS qualifications and other tests. | 8.5.5 |
| 1.18 | The Contractor performs visual inspection and corrects deficiencies, and complies with the inspector's requests. | 8.6.1, 8.6.2 |
| 1.19 | The extent of examination and the acceptance criteria are specified in the contract documents. | 8.7 |
| 1.20 | Alternate acceptance criteria must be documented and approved by the Engineer. | 8.8 |
| 1.21 | All welds are visually inspected against **Table 8.1**, or **Table 10.14** for tubulars. | 8.9 |
| 1.22 | NDT acceptance applies only to welds that have passed visual (8.9). Testing may begin once the weld has cooled to ambient, but for A514, A517 and A709 HPS 100W, acceptance is based on NDT done at least 48 h after completion. | 8.11, 8.11.1 |
| 1.23 | All welds must meet Table 8.1 or 10.14 and be free of cracks, overlap and the unacceptable profiles in Fig. 7.4, Table 7.8 and Table 7.9. | 7.23 |

**Loading type governs the criteria.** Table 8.1 has separate columns for statically and cyclically loaded nontubular connections.

---

## 2. Acceptance criteria

### 2a. Nontubular (Table 8.1)

| Row | Statically loaded | Cyclically loaded |
|---|---|---|
| (1) Cracks | None, of any size or location | Same |
| (2) Fusion | Complete between layers and to the base metal | Same |
| (3) Craters | Filled to the specified size, except at the ends of intermittent fillets outside their effective length | Same |
| (4) Profiles | Per 7.23. See 2c below. | Same |
| (5) Time of inspection | After cooling to ambient. For A514, A517 and A709 HPS 100W [690W], inspect at least 48 h after completion. | Same |
| (6) Undersized fillets | Allowed underrun below nominal size S: up to 1/16 in for S of 1/8–3/16 in; up to 3/32 in for S = 1/4 in; up to 1/8 in for S ≥ 5/16 in. The undersize may not exceed 10% of the weld length. No underrun at girder web-to-flange ends for 2× the flange width. | Same |
| (7) Undercut | Material < 1 in: ≤ 1/32 in. Welds ≥ 12 in long may have up to 1/16 in over an accumulated 2 in in any 12 in. Welds < 12 in: see the [VERIFY] note below. Material ≥ 1 in: ≤ 1/16 in. | Primary members with the weld transverse to computed tension: ≤ 0.01 in. All other cases: ≤ 1/32 in. |
| (8) Piping porosity | CJP butt transverse to tension: none visible. Other welds: sum of pores ≥ 1/32 in must be ≤ 3/8 in per linear inch; ≤ 3/4 in per 12 in; welds under 12 in ≤ 0.06 × length. | Fillets: ≤ 1 pore per 4 in, max 3/32 in diameter. Stiffener-to-web fillets: same as static. CJP butt transverse to tension: none. Other grooves: ≤ 1 per 4 in, max 3/32 in diameter. |

**[VERIFY]** Row (7)(A)(1)(b) as printed reads "undercut depth greater than 1/16 in". That conflicts with (a). McKay has marked this line.

### 2b. Tubular (Table 10.14, all loading)

Rows (1)–(6) are the same as Table 8.1. For row (6), the nominal-size bands are written as ≤ 3/16, 1/4 and ≥ 5/16 in.

| Row | Applies | Limit |
|---|---|---|
| (7)(A) | Shaded, not applicable | Material-thickness undercut rule |
| (7)(B) | Applies | 0.01 in in primary members with the weld transverse to tension; 1/32 in otherwise |
| (8)(A) | Shaded, not applicable | |
| (8)(B) | Applies | Fillets: ≤ 1 pore per 4 in, max 3/32 in. Stiffener-to-web: ≤ 3/8 in per linear inch and ≤ 3/4 in per 12 in. |
| (8)(C) | Applies | CJP butt transverse to tension: no piping porosity. Other grooves: ≤ 1 per 4 in, max 3/32 in. |

### 2c. Weld profiles (7.23 → Table 7.8, Table 7.9, Fig. 7.4)

**General rules (7.23)**
- **Fillets (7.23.1):** profile per Fig. 7.4. The convexity limit applies to the whole face width **and** to each individual surface bead of a multipass weld.
- **Intermittent fillets (7.23.2):** the Fig. 7.4 profile limits don't apply at the ends outside the effective length, but **undercut limits apply over the full length**.
- **Groove welds (7.23.3):** reinforcement per Tables 7.8 and 7.9, with a gradual transition to the base metal.
- **Flush welds (7.23.3.1):** may not reduce the thinner base or weld metal by more than 1/32 in. Remaining reinforcement ≤ 1/32 in, blended smoothly, no undercut. All reinforcement must be removed on faying or contact surfaces.
- **Finish (7.23.3.2):** where finishing is required, roughness ≤ 250 µin. On cyclically loaded structures, finish parallel to the primary stress unless the roughness is ≤ 125 µin.
- **Shelf bars (7.23.4):** per 7.9.1.1–7.9.1.5. They may be left in place only on statically loaded members.

**Which schedule applies (Table 7.8)**

| Weld | Butt | Corner, inside | Corner, outside | T-joint | Lap |
|---|---|---|---|---|---|
| Groove (CJP/PJP) | Fig. 7.4A, Schedule A | Fig. 7.4B, Schedule B | Fig. 7.4C, Schedule A | Fig. 7.4D, Schedule B | N/A |
| Fillet | N/A | Fig. 7.4E, Schedule C | Fig. 7.4F, Schedule C or D | Fig. 7.4E, Schedule C | Fig. 7.4E, Schedule C |

- For a butt joint with a shelf bar, use Fig. 7.4G. Footnote c exempts shelf-bar welds, and horizontal welds between vertical bars of unequal thickness, from the R and C limits.
- Footnote b: where reinforcing fillets are required by design, the limits apply to the groove and the fillet separately.

**Schedules (Table 7.9)**

| Schedule | What t or W means | Limit |
|---|---|---|
| A (reinforcement R) | t = thicker plate (CJP), or the weld size (PJP) | R min 0. R max: 1/8 in (t ≤ 1 in); 3/16 in (1 < t ≤ 2 in); 1/4 in (t > 2 in). **Cyclically loaded with t > 2 in: 3/16 in** (footnote a). |
| B | Same as A | R unlimited. Convexity or concavity C max: 1/8 in (t < 1 in); 3/16 in (t ≥ 1 in). |
| C (fillet convexity) | W = width of the weld face or of an individual surface bead | C max: 1/16 in (W ≤ 5/16 in); 1/8 in (5/16 < W < 1 in); 3/16 in (W ≥ 1 in) |
| D | t = thinner exposed edge | C max t/2 |

Footnote b: concavity is not restricted as long as the minimum weld size (leg and throat) is achieved.

**Fig. 7.4A and B:** reinforcement over R_max is unacceptable. An underfilled butt face is also unacceptable.

### 2d. Repairs (7.25)
- Remove material by machining, grinding, chipping or gouging, without nicking adjacent metal.
- **Oxygen gouging only on as-rolled steels.**
- Remaining detail is on p. 209 [GAP].

### 2e. Tubular fit-up and backing
- **Girth-seam offset (10.23.1):** ≤ 0.2t, with a 1/4 in maximum; any offset over 1/8 in must be welded from both sides. One local area up to 0.3t (max 3/8 in, under 8t long) is allowed with the Engineer's approval, with a 4:1 transition.
- **Girth weld spacing:** at least 1 pipe diameter or 3 ft apart, whichever is less, and no more than two in any 10 ft.
- **Longitudinal seams:** staggered at least 90°.
- **Backing (10.22.1):** steel backing is continuous for the full length, with CJP splices. The statically loaded HSS-end exceptions are listed in (1)–(6).

---

## 3. Report content

### CODE-driven
1. The inspector's role: Contractor's or verification (8.1.3).
2. The drawings and revision inspected against, and whether all welds are shown on them (8.1.6).
3. Each joint or member inspected and accepted (8.5.4), with measured size and length (8.5.1, 8.5.3).
4. Any **unspecified welds**, with the Engineer's approval reference (8.5.1).
5. The WPS(s) in use (8.3.3) and the welders, with their qualification records (8.4.1).
6. The acceptance criteria applied: Table 8.1 static, Table 8.1 cyclic, or Table 10.14 (8.9). Cite any Engineer-approved alternates (8.8).
7. For A514, A517 or A709 HPS 100W: the time of inspection, at least 48 h after completion (Table 8.1(5)).
8. Rejected items and the correction requested of the Contractor (8.6.2).

### BP
- Base metal spec.
- Inspection date distinct from the report date.
- Inspector's eye-exam date.
- Photos.
- List only the codes the contract invokes.

---

## 4. UT equipment (Table 8.8, p. 253; for future UT reports)

**Equipment qualification**
- Horizontal linearity and gain/dB accuracy: every 2 months.
- Internal reflections: every 40 h of use, per search unit.
- Angle-beam index and angle: every 8 h of use.
- Resolution: before initial use of each instrument and search-unit combination.

**Calibration for testing**
- Range and sensitivity, straight and angle beam, plus index point and angle: just before and at the location of the first weld tested.
- Recalibration every 2 h, and whenever the circuitry is disturbed: transducer, battery, outlet or coax change, or a power outage.

---

## 5. Printed-code issues relevant here

- **#12:** Fig. 8.2 note 3 says "See Legend on page 253", but p. 253 is Table 8.8.
- **#13:** 7.23 cites "Tables 8.1 or 10.15", and 7.23.1 cites "8.1, and 10.16". The tubular visual table is **10.14**.

---

## 6. Tubular positions and RT (also used by the WQTR checklist)

- **Fig. 10.12, groove positions:**
  - 1G rotated: ±15°, filler deposited at or near the top
  - 2G: vertical tube, ±15°
  - 5G: horizontal fixed, ±15°
  - 6G: 45° ± 5° fixed
  - 6GR: 45° ± 5° with a restriction ring, for T-, Y- and K-connections
- **Fig. 10.13, fillet positions:** 1F rotated at 45°, 2F fixed, 2FR rotated, 4F fixed, 5F fixed.
- **10.21.2:** coupons welded in 5G, 6G or 6GR are radiographed from top centerline to bottom centerline on either side. Test pipe under 4 in diameter requires **100% RT**.

---

## 7. Remaining gaps

1. **pp. 220–221:** Figs. 7.4C–H.
2. **p. 209:** the rest of 7.25, repairs.
3. **p. 199 and p. 214:** 7.13 and Table 7.7, minimum fillet sizes.
4. **p. 204 and p. 218:** 7.21 and Fig. 7.3, joint fit-up tolerances.
